Repository: keisuke58/wafer-proc-sim

# wafer-proc-sim

**Physics-informed ML for SiC wafer dicing process optimisation**

Keisuke Nishioka · Keio University / Leibniz Universität Hannover

> End-to-end pipeline from ABAQUS FEM → Gaussian Process surrogate → TMCMC Bayesian inference. Validated against open-access experimental data (Micro2026, Mat2022). Targeting DISCO / KABRA® process engineering roles.

---

## Status

| Component | Status | Key result |
|-----------|--------|------------|
| Experimental data (Micro2026 + Mat2022) | ✅ Done | 26 data points, 4 features |
| 4-feature GP surrogate | ✅ Done | LOO-RMSE = 2.56 µm, R² = 0.55 |
| Fusion GP (exp + FEM) | ✅ Done | LOO-RMSE = 2.38 µm, R² = 0.64 (+16%) |
| Data pipeline + recipe correction | ✅ Done | `pipeline/data_pipeline.py`, BOUNDS 20–360 µm |
| Sensitivity analysis (Sobol) | ✅ Done | depth > feed >> blade_W >> spindle |
| Pareto optimisation (chipping vs MRR) | ✅ Done | 97.5% of parameter space safe |
| TMCMC calibration | ✅ Done | MAP error < 2% vs ground truth |
| 2D FEM — deep cuts (80–360 µm) | ✅ Done | 5 jobs completed, BC fix + Bulk Viscosity tuned |
| FEM cutting force validation | ✅ Done | RF2 65→48 kN (deeper = lower resistance ✓) |
| Cutting animation (d=360 µm) | ✅ Done | 25-frame GIF, Plunge step, PEEQ + fracture |
| FEM fracture calibration | 🔄 Next | del_frac non-monotonic → Gc recalibration needed |

---

## Key Results

### Sensitivity Analysis (Sobol indices, N = 4096)

| Parameter | First-order S_i | Total-effect S_Ti |
|-----------|-----------------|-------------------|
| Cut depth | **0.779** | **0.778** |
| Feed speed | 0.210 | 0.251 |
| Blade width | 0.011 | 0.018 |
| Spindle speed | 0.000 | 0.000 |

→ Depth dominates chipping (78% of variance). Feed is the secondary lever. Spindle speed is negligible.

### FEM vs Experimental Comparison
- **Cutting force (RF2)**: monotonically decreases with depth (65→48 kN), matching the physical expectation that deeper cuts encounter less fresh material resistance.
- **Fusion GP** improves LOO R² from 0.55 → 0.64 by incorporating FEM-derived fracture proxy.
- **Known limitation**: element deletion fraction non-monotonic vs depth — Gc recalibration in progress.

### GP Surrogate (v2 → fusion, 26+5 data points)

| Version | N | LOO-RMSE | R² |
|---------|---|----------|----|
| v1 | 18 | 2.81 µm | 0.58 |
| v2 | 26 | 2.56 µm | 0.55 |
| fusion | 26+5 | **2.38 µm** | **0.64** |

Kernel: Anisotropic RBF + WhiteKernel. Features: `[cut_depth_um, blade_W_um, feed_mm_s, spindle_rpm]`.

### TMCMC Calibration

Given observed chipping = 10.0 µm (Micro2026 reference: depth=390 µm, feed=1.0 mm/s):

| | Ground truth | Posterior MAP |
|--|---|---|
| Cut depth | 390 µm | 382 µm (–2%) |
| Feed speed | 1.0 mm/s | 1.06 mm/s (+6%) |

### Safe Operating Region

97.5% of the depth × feed parameter space satisfies chipping < 15 µm (production threshold) at blade_W = 23 µm, spindle = 30 krpm. Pareto front reaches depth = 380 µm at max feed while staying below the threshold.

---

## Pipeline

```
Experimental data          ABAQUS FEM
(Micro2026, Mat2022)   ←→  2D plane-strain, CPE4R
        │                   Drucker-Prager plasticity
        ▼                   DuctileDamageInitiation
 GP Surrogate               STATUS + RF field outputs
 [cut_depth, blade_W,           │
  feed, spindle] → chipping     ▼
        │               parametric_summary.csv
        ├── Sensitivity analysis (Sobol)
        ├── Pareto front (chipping vs MRR)
        └── TMCMC inference
            [depth, feed] ← observed chipping
```

---

## Repository Structure

```
wafer-proc-sim/
├── data/materials/
│   └── material_properties.py   # Si, SiC (4H), GaN — elastic, DP, fracture
├── fem/
│   ├── dicing_blade_2d.py       # ABAQUS/Explicit 2D parametric study
│   │                             # Drucker-Prager + DuctileDamageInitiation
│   ├── dicing_blade_3d.py       # 3D coarse validation model
│   └── kabra_thermal_2d.py      # TAIKO® back-grinding thermal model
├── pipeline/
│   └── data_pipeline.py         # End-to-end runner: load → GP → optimize → report
├── ml/
│   ├── surrogate_gp.py          # GP surrogate with dynamic TARGET_COLS resolution

# Full end-to-end pipeline (data → GP → recipe correction → report)
python pipeline/data_pipeline.py

# Train GP on experimental data (26 pts)
python ml/train_from_experimental.py --loo --plot

# Extract results after completion
abaqus python ../../runs/parametric_sic/run_extract.py
```

---

## Materials

| Material | E [GPa] | K_Ic [MPa√m] | G_c [J/m²] | σ_t [MPa] |
|----------|---------|--------------|-----------|-----------|
| 4H-SiC   | 400     | 2.8          | 19.6      | 350       |
| Si       | 130     | 0.83         | 5.3       | 150       |
| GaN      | 295     | 0.9          | 2.7       | 100       |

Fracture model: Drucker-Prager pressure-dependent plasticity + energy-based damage evolution calibrated from K_Ic (Irwin: G_c = K_Ic²/E).

---

File: data/experimental/oxford2023_optimization.csv
# Optimization results from Wu et al. (2023) Table 3
# DOI: 10.1093/jom/ufad018
# 37.7% warpage reduction achieved by optimizing parameters
condition,z1_wheel_speed_rpm,z1_feed_um_s,z1_wafer_speed_rpm,z2_wheel_speed_rpm,z2_feed_um_s,z2_wafer_speed_rpm,warpage_mm
standard,2400,3.5,150,1800,0.30,300,0.69
optimized,2800,1.5,100,2200,0.25,250,0.43
